Repository: CoralRSmith/Project-Data-Analysis

# Project-Data-Analysis
Analysis of tensile test and digital image correlation (DIC) data in python for 4th Year Master's Project. Created in Jupyter Notebook.

File: 01 Instron Stress-Strain Curves.ipynb
# Stress-Strain Curves (True and Engineering)

```
import numpy as np
import matplotlib.pyplot as plt
%matplotlib inline
```

Here, a function is defined to load the the data from the experimental file. The data is then loaded and slilced to the correct length (up until the point of fracture).

```
def read_data(file):
    return np.loadtxt(file, usecols = (3,9), skiprows=10, delimiter=',')

RD_A = read_data('../Data/Instron/RD_Timet_A.csv')[0:2238]
RD_B = read_data('../Data/Instron/RD_Timet_B.csv')[0:2359]
TD_A = read_data('../Data/Instron/TD_Timet_A.csv')[0:2582]
TD_B = read_data('../Data/Instron/TD_Timet_B.csv')[0:2568]
FFD_A = read_data('../Data/Instron/45degree_Timet_A.csv')[0:3005]
FFD_B = read_data('../Data/Instron/45degree_Timet_B.csv')[0:2928]
```

This data can then be converted into true stress and strain, using the following functions. Note that this true stress/strain data is not technically valid after the point of necking, however it has not been sliced to this point yet, as it will be needed later.

```
def true_stress(stress,strain):
    return stress*(1+(strain/100))
def true_strain(strain):
    return (np.log(1+(strain/100)))

RD_A_True = np.column_stack((true_stress(RD_A[:,0],RD_A[:,1]),true_strain(RD_A[:,1])))
RD_B_True = np.column_stack((true_stress(RD_B[:,0],RD_B[:,1]),true_strain(RD_B[:,1])))
TD_A_True = np.column_stack((true_stress(TD_A[:,0],TD_A[:,1]),true_strain(TD_A[:,1])))
TD_B_True = np.column_stack((true_stress(TD_B[:,0],TD_B[:,1]),true_strain(TD_B[:,1])))
FFD_A_True = np.column_stack((true_stress(FFD_A[:,0],FFD_A[:,1]),true_strain(FFD_A[:,1])))
FFD_B_True = np.column_stack((true_stress(FFD_B[:,0],FFD_B[:,1]),true_strain(FFD_B[:,1])))
```

A funciton is now defined for plotting stress-strain curves:

```
def namestr(obj, namespace):
    return [name for name in namespace if namespace[name] is obj][0]

def plot_stress_strain (x,y,title,n):
    if 'RD_A' in namestr(n, globals()):
        name='Rolling Direction, Sample A'
    if 'RD_B' in namestr(n, globals()):
        name='Rolling Direction, Sample B'
    if 'TD_A' in namestr(n, globals()):
        name='Transverse Direction, Sample A'
    if 'TD_B' in namestr(n, globals()):
        name='Transverse Direction, Sample B'
    if 'FFD_A' in namestr(n, globals()):
        name='45 Degrees, Sample A'
    if 'FFD_B' in namestr(n, globals()):
        name='45 Degrees, Sample B'
    if 'True' in namestr(n, globals()):
        xaxis='True Strain'
        yaxis='True Stress (MPa)'
    else:
        xaxis='Engineering Strain (%)'
        yaxis='Engineering Stress (MPa)'
    plt.plot(x,y,label=name)
    plt.xlabel(xaxis)
    plt.ylabel(yaxis)
    plt.legend(loc='best')
    plt.title(title);
```

### Engineering Stress-Strain Curves

Here the engineering stress-strain curves are plotted, both for comparing directions for the same sample, and for comparing samples for the same direction.

```
plot_stress_strain(RD_A[:,1],RD_A[:,0],'',RD_A)
plot_stress_strain(TD_A[:,1],TD_A[:,0],'',TD_A)
plot_stress_strain(FFD_A[:,1],FFD_A[:,0],'Sample A',FFD_A)
plt.savefig('Sample_A_Engineering_Instron.png')
```

```
plot_stress_strain(RD_B[:,1],RD_B[:,0],'',RD_B)
plot_stress_strain(TD_B[:,1],TD_B[:,0],'',TD_B)
plot_stress_strain(FFD_B[:,1],FFD_B[:,0],'Sample B',FFD_B)
plt.savefig('Sample_B_Engineering_Instron.png')
```

```
plot_stress_strain(RD_A[:,1],RD_A[:,0],'',RD_A)
plot_stress_strain(RD_B[:,1],RD_B[:,0],'Rolling Direction',RD_B)
plt.savefig('RD_Engineering_Instron.png')
```

```
plot_stress_strain(TD_A[:,1],TD_A[:,0],'',TD_A)
plot_stress_strain(TD_B[:,1],TD_B[:,0],'Transverse Direction',TD_B)
plt.savefig('TD_Engineering_Instron.png')
```

```
plot_stress_strain(FFD_A[:,1],FFD_A[:,0],'',FFD_A)
plot_stress_strain(FFD_B[:,1],FFD_B[:,0],'45 Degrees',FFD_B)
plt.savefig('45deg_Engineering_Instron.png')
```

```
plot_stress_strain(RD_A[:,1],RD_A[:,0],'',RD_A)
plot_stress_strain(RD_B[:,1],RD_B[:,0],'',RD_B)
plot_stress_strain(TD_A[:,1],TD_A[:,0],'',TD_A)
plot_stress_strain(TD_B[:,1],TD_B[:,0],'',TD_B)
plot_stress_strain(FFD_A[:,1],FFD_A[:,0],'',FFD_A)
plot_stress_strain(FFD_B[:,1],FFD_B[:,0],'All Samples',FFD_B)
plt.savefig('All_Samples_Engineering_Instron.png')
```

### True Stress-Strain Curves

Here the same graphs are plotted as above, but this time with the true stress-strain data.

```
plot_stress_strain(RD_A_True[:,1],RD_A_True[:,0],'',RD_A_True)
plot_stress_strain(TD_A_True[:,1],TD_A_True[:,0],'',TD_A_True)
plot_stress_strain(FFD_A_True[:,1],FFD_A_True[:,0],'Sample A',FFD_A_True)
plt.savefig('Sample_A_True_Instron.png')
```

For this graph (above) it can be seen that there is some slight variation in Youngs modulus between samples, and that all three curves show some work hardening (as all lines go up after yield). The work hardening looks largest for transverse direction and similar for rolling and 45 degrees, whereas the yield point is much higher for rolling than transverse and 45 degrees (and it is similar for the latter two). Here, ductility is greatest for 45 degrees and lowest for rolling direction (based on elongation before necking occurs). UTS is highest for rolling, then transverse and then 45 degrees.

```
plot_stress_strain(RD_B_True[:,1],RD_B_True[:,0],'',RD_B_True)
plot_stress_strain(TD_B_True[:,1],TD_B_True[:,0],'',TD_B_True)
plot_stress_strain(FFD_B_True[:,1],FFD_B_True[:,0],'Sample B',FFD_B_True)
plt.savefig('Sample_B_True_Instron.png')
```

For this graph (above), all of the observations made for the previous graphs still stand, except here, Youngs modulus is very consistant between all directions.

```
plot_stress_strain(RD_A_True[:,1],RD_A_True[:,0],'',RD_A_True)
plot_stress_strain(RD_B_True[:,1],RD_B_True[:,0],'Rolling Direction',RD_B_True)
plt.savefig('RD_True_Instron.png')
```

```
plot_stress_strain(TD_A_True[:,1],TD_A_True[:,0],'',TD_A_True)
plot_stress_strain(TD_B_True[:,1],TD_B_True[:,0],'Transverse Direction',TD_B_True)
plt.savefig('TD_True_Instron.png')
```

```
plot_stress_strain(FFD_A_True[:,1],FFD_A_True[:,0],'',FFD_A_True)
plot_stress_strain(FFD_B_True[:,1],FFD_B_True[:,0],'45 Degrees',FFD_B_True)
plt.savefig('45deg_True_Instron.png')
```

For all three of the above graphs, all repeats are shown to have similar youngs modulus, work hardening, ductility, yield stress and UTS. In general, the graphs comparing samples show have much smaller differences than the graphs comparing directions. This is ideal as it means that repeats are accurate enough to be able to use the data, and hence means that we can use the comparing directions graphs to look at what differences each loading direction gives.

```
plot_stress_strain(RD_A_True[:,1],RD_A_True[:,0],'',RD_A_True)
plot_stress_strain(RD_B_True[:,1],RD_B_True[:,0],'',RD_B_True)

plot_stress_strain(TD_A_True[:,1],TD_A_True[:,0],'',TD_A_True)
plot_stress_strain(TD_B_True[:,1],TD_B_True[:,0],'',TD_B_True)

plot_stress_strain(FFD_A_True[:,1],FFD_A_True[:,0],'',FFD_A_True)
plot_stress_strain(FFD_B_True[:,1],FFD_B_True[:,0],'All Samples',FFD_B_True)

plt.savefig('All_Samples_True_Instron.png')
```

```

```

File: 02 Instron Plastic Strain and Work Hardening.ipynb
# Plastic Strain and Filtered Work Hardening

```
import numpy as np
import matplotlib.pyplot as plt
%matplotlib inline

from scipy.optimize import curve_fit

def read_data(file):
    return np.loadtxt(file, usecols = (3,9), skiprows=10, delimiter=',')
```

Here the data is loaded from the experimental files and sliced to the correct length, up until the point of fracture. This is then converted into true stress and strain. Note that this true stress/strain data is not technically valid after the point of necking, however, it has not been sliced to this point yet, as it will be needed later.

```
RD_A = read_data('../Data/Instron/RD_Timet_A.csv')[0:2238]
RD_B = read_data('../Data/Instron/RD_Timet_B.csv')[0:2359]
TD_A = read_data('../Data/Instron/TD_Timet_A.csv')[0:2582]
TD_B = read_data('../Data/Instron/TD_Timet_B.csv')[0:2568]
FFD_A = read_data('../Data/Instron/45degree_Timet_A.csv')[0:3005]
FFD_B = read_data('../Data/Instron/45degree_Timet_B.csv')[0:2928]

def true_stress(stress,strain):
    return stress*(1+(strain/100))
def true_strain(strain):
    return (np.log(1+(strain/100)))

RD_A_True = np.column_stack((true_stress(RD_A[:,0],RD_A[:,1]),true_strain(RD_A[:,1])))
RD_B_True = np.column_stack((true_stress(RD_B[:,0],RD_B[:,1]),true_strain(RD_B[:,1])))
TD_A_True = np.column_stack((true_stress(TD_A[:,0],TD_A[:,1]),true_strain(TD_A[:,1])))
TD_B_True = np.column_stack((true_stress(TD_B[:,0],TD_B[:,1]),true_strain(TD_B[:,1])))
FFD_A_True = np.column_stack((true_stress(FFD_A[:,0],FFD_A[:,1]),true_strain(FFD_A[:,1])))
FFD_B_True = np.column_stack((true_stress(FFD_B[:,0],FFD_B[:,1]),true_strain(FFD_B[:,1])))
```

### Finding Young's Modulus

Here all values of m (the Young's Modulus) for all sets of true stress/strain data are calculated. Note that the first 700 values of the array are used for this, so that the fit is only for the elastic region.

```
def youngs_modulus(e,m):
    return m*e

def find_m(stress,strain):
    e = (strain)[0:700]
    S = (stress)[0:700] 
    popt, pcov = curve_fit(youngs_modulus, e, S)
    return popt[0]

RD_A_m = find_m(RD_A_True[:,0],RD_A_True[:,1])
RD_B_m = find_m(RD_B_True[:,0],RD_B_True[:,1])
TD_A_m = find_m(TD_A_True[:,0],TD_A_True[:,1])
TD_B_m = find_m(TD_B_True[:,0],TD_B_True[:,1])
FFD_A_m = find_m(FFD_A_True[:,0],FFD_A_True[:,1])
FFD_B_m = find_m(FFD_B_True[:,0],FFD_B_True[:,1])

print('Rolling Direction Sample A Youngs Modulus = ',round(RD_A_m/1000,1),'GPa')
print('Rolling Direction Sample B Youngs Modulus = ',round(RD_B_m/1000,1),'GPa')
print('Transverse Direction Sample A Youngs Modulus = ',round(TD_A_m/1000,1),'GPa')
print('Transverse Direction Sample B Youngs Modulus = ',round(TD_B_m/1000,1),'GPa')
print('45 Degrees Sample A Youngs Modulus = ',round(FFD_A_m/1000,1),'GPa')
print('45 Degrees Sample B Youngs Modulus = ',round(FFD_B_m/1000,1),'GPa')
```

Rolling Direction Sample A Youngs Modulus =  33.4 GPa
Rolling Direction Sample B Youngs Modulus =  31.6 GPa
Transverse Direction Sample A Youngs Modulus =  29.0 GPa
Transverse Direction Sample B Youngs Modulus =  31.3 GPa
45 Degrees Sample A Youngs Modulus =  31.5 GPa
45 Degrees Sample B Youngs Modulus =  31.3 GPa

In general, these values are 3-4 times lower than we would expect them to be (around 120GPa is expected for Ti-64)

### Calculating and Cropping Plastic Strain

Here, functions are defined to  calculate the plastic strain and 'plastic stress' (stress in the plastic strain region). The data is then cropped to the region after yield and before the max of the true stress/strain graph.

```
def cropped_plastic_strain(stress,strain,m):
    proof = stress/m + 0.002
    crop1 = np.argmax(np.greater(strain,proof)==True)
    crop2 = np.where(np.max(stress)==stress)[0][0]
    return strain[crop1:crop2]-(stress[crop1:crop2]/m)

def cropped_plastic_stress(stress,strain,m):
    proof = stress/m + 0.002
    crop1 = np.argmax(np.greater(strain,proof)==True)
    crop2 = np.where(np.max(stress)==stress)[0][0]
    return stress[crop1:crop2]

RD_A_Plastic = np.array([cropped_plastic_stress(RD_A_True[:,0],RD_A_True[:,1],RD_A_m),cropped_plastic_strain(RD_A_True[:,0],RD_A_True[:,1],RD_A_m)]).T
RD_B_Plastic = np.array([cropped_plastic_stress(RD_B_True[:,0],RD_B_True[:,1],RD_B_m),cropped_plastic_strain(RD_B_True[:,0],RD_B_True[:,1],RD_B_m)]).T
TD_A_Plastic = np.array([cropped_plastic_stress(TD_A_True[:,0],TD_A_True[:,1],TD_A_m),cropped_plastic_strain(TD_A_True[:,0],TD_A_True[:,1],TD_A_m)]).T
TD_B_Plastic = np.array([cropped_plastic_stress(TD_B_True[:,0],TD_B_True[:,1],TD_B_m),cropped_plastic_strain(TD_B_True[:,0],TD_B_True[:,1],TD_B_m)]).T
FFD_A_Plastic = np.array([cropped_plastic_stress(FFD_A_True[:,0],FFD_A_True[:,1],FFD_A_m),cropped_plastic_strain(FFD_A_True[:,0],FFD_A_True[:,1],FFD_A_m)]).T
FFD_B_Plastic = np.array([cropped_plastic_stress(FFD_B_True[:,0],FFD_B_True[:,1],FFD_B_m),cropped_plastic_strain(FFD_B_True[:,0],FFD_B_True[:,1],FFD_B_m)]).T
```

### Creating a function for a moving average

```
def movingaverage(interval, window_size):
    window = np.ones(int(window_size))/float(window_size)
    return np.convolve(interval, window, 'same')
```

### Creating a function to calculate the work hardening rate (with reduced noise)

This noise reduction is carried out by using a bigger step size of every  15 points and a moving average with window size of 15 points, as was decieded on in the 'Testing noise reduction methods' notebook.

```
def calc_reduced_whr(stress,strain):
    stress_grad = np.gradient(stress[::15]/15)
    strain_grad = np.gradient(strain[::15]/15)
    moveav_stress_grad = movingaverage(stress_grad,15)
    moveav_strain_grad = movingaverage(strain_grad,15) 
    return moveav_stress_grad/moveav_strain_grad

def plot_whr(stress,strain,name):
    whr=calc_reduced_whr(stress,strain)
    plt.plot(strain[::15],whr,'-',label=name)
    plt.xlabel('Plastic Strain')
    plt.ylabel('Work Hardening Rate')
    plt.title('Plastic Strain against Work Hardening Rate')
    plt.legend(loc='best');
```

A function was also created above to plot the work hardening against plastic strain. The work hardening rates for all of the samples can be seen on the plots below (all 3 directions are on the same plot for each sample).

```
plot_whr(RD_A_Plastic[:,0],RD_A_Plastic[:,1],'Sample A, Rolling Direction')
plot_whr(TD_A_Plastic[:,0],TD_A_Plastic[:,1],'Sample A, Transverse Direction')
plot_whr(FFD_A_Plastic[:,0],FFD_A_Plastic[:,1],'Sample A, 45 Degrees')
plt.savefig('Sample_A_WHR_Instron.png')
```

```
plot_whr(RD_B_Plastic[:,0],RD_B_Plastic[:,1],'Sample B, Rolling Direction')
plot_whr(TD_B_Plastic[:,0],TD_B_Plastic[:,1],'Sample B, Transverse Direction')
plot_whr(FFD_B_Plastic[:,0],FFD_B_Plastic[:,1],'Sample B, 45 Degrees')
plt.savefig('Sample_B_WHR_Instron.png')
```

### Using Considere's Criterion

```
def namestr(obj, namespace):
    return [name for name in namespace if namespace[name] is obj][0]

def plot_criterion(plastic,true,whrname,truename):
    fig, ax1 = plt.subplots()
    ax1.plot(plastic[:,1][::15],calc_reduced_whr(plastic[:,0],plastic[:,1]),'C0-',label=whrname)
    
    diff = np.shape(true[:,0])[0] - np.shape(plastic[:,1])[0]
    cropped_true = true[:,0][diff:]
    ax2 = ax1.twinx()
    ax2.plot(plastic[:,1],cropped_true,'C1-',label = truename)
    
    index = np.where(plastic[:,1][::15]>0.03)[0][0]
    intersect = np.where(cropped_true[::15][index:]>calc_reduced_whr(plastic[:,0],plastic[:,1])[index:])[0][0] + index
    ax2.plot(plastic[:,1][::15][intersect],cropped_true[::15][intersect],'ro')
    
    plt.title('Plotting Consideres Criterion')
    ax1.set_xlabel('Plastic Strain')
    ax1.set_ylabel('Work Hardening Rate')
    ax2.set_ylabel('True Stress (MPa)')
    
    if 'RD' in namestr(plastic, globals()):
        a,b = 0,2500
    if 'TD' in namestr(plastic, globals()):
        a,b = 0,4000
    if 'FFD' in namestr(plastic, globals()):
        a,b = 0,1500
    ax1.set_ylim(a,b)
    ax2.set_ylim(a,b)
    
    labels = ax1.plot(plastic[:,1][::15],calc_reduced_whr(plastic[:,0],plastic[:,1]),'C0-',label=whrname) + ax2.plot(plastic[:,1],cropped_true,'C1-',label = truename)
    labs = [l.get_label() for l in labels]
    ax1.legend(labels, labs, loc=0)
```

The above function is broken down into sections which do the following:
<br> 1) Plots plastic strain vs work hardening rate
<br> 2) Crops the true data to the same shape as the plastic data, then plots plastic strain vs true stress
<br> 3) Calculates the first index of the plastic strain array after which lines cross and plots this intersection as a red point on the graph. This is done for all values above 0.03 strain, as both samples in the 45 degree direction have two intersections on the work hardening graphs.
<br> 4) Plots a title and axis labels
<br> 5) Plots limits on the graph (dependant on the direction)
<br> 6) Plots all of the labels on the same legend

This can then be used to plot the point of intersection for each sample in all directions:

```
plot_criterion(RD_A_Plastic,RD_A_True,'RD A whr','RD A true data')
plt.savefig('RD_A_Consideres_Instron.png')
plt.show()
```

```
plot_criterion(RD_B_Plastic,RD_B_True,'RD B whr','RD B true data')
plt.savefig('RD_B_Consideres_Instron.png')
plt.show()
```

```
plot_criterion(TD_A_Plastic,TD_A_True,'TD A whr','TD A true data')
plt.savefig('TD_A_Consideres_Instron.png')
plt.show()
```

```
plot_criterion(TD_B_Plastic,TD_B_True,'TD B whr','TD B true data')
plt.savefig('TD_B_Consideres_Instron.png')
plt.show()
```

```
plot_criterion(FFD_A_Plastic,FFD_A_True,'45 Deg A whr','45 Deg A true data')
plt.savefig('45deg_A_Consideres_Instron.png')
plt.show()
```

```
plot_criterion(FFD_B_Plastic,FFD_B_True,'45 Deg B whr','45 Deg B true data')
plt.savefig('45deg_B_Consideres_Instron.png')
plt.show()
```

### Finding the maximum value of the engineering data

On an engineering stress-strain curve, necking is considered to start at the UTS, which is given by the maximum point on the graph. Therefore, we can compare our strain values found using Considere's criterion for necking to the values at which the maximum of the stress/strain curves occur. Here a function is provided to find the strain value at which the maximum stress value occurs (for the engineering data), so it can later be compared to the value given by Considere's Criterion.

```
def find_eng_max(data):
    stress_max = np.max(data[:,0])
    index = np.where(data[:,0]==np.max(data[:,0]))[0][0]
    strain_val = data[:,1][index]
    print('Value of strain at which stress is maximum =',strain_val,'%')
```

### Plotting point of intersection against engineering stress-strain curves

```
def find_nearest(array, value):
    array = np.asarray(array)
    idx = (np.abs(array - value)).argmin()
    return array[idx]


def engineering_check(plastic,true,engineering,m,name):
    diff = np.shape(true[:,0])[0] - np.shape(plastic[:,1])[0]
    cropped_true = true[:,0][diff:]
    index = np.where(plastic[:,1][::15]>0.03)[0][0]
    intersect = np.where(cropped_true[::15][index:]>calc_reduced_whr(plastic[:,0],plastic[:,1])[index:])[0][0] + index
    plas_strain_val = plastic[:,1][::15][intersect]
    stress_val = cropped_true[::15][intersect]
    
    true_strain_back = plas_strain_val + stress_val/m
    eng_strain_back = (np.exp(true_strain_back)-1)*100

    closest_val = find_nearest(engineering[:,1],eng_strain_back)
    closest_val_index = np.where(engineering[:,1]==closest_val)[0][0]

    plt.plot(engineering[:,1],engineering[:,0],'-',label=name)
    plt.plot(engineering[:,1][closest_val_index],engineering[:,0][closest_val_index],'ro')
    plt.xlabel('Engineering Strain (%)')
    plt.ylabel('Engineering Stress (MPa)')
    plt.legend(loc='best')
    plt.title('Engineering Stress-Strain with Consideres Point of Necking')
    print('Value of strain at which Consideres Criterion predicts necking to occur =', engineering[:,1][closest_val_index],'%')
```

Again, the above function is broken down into sections, which do the following:
<br> 1) Finds the values of plastic strain and  stress of the plotted intersects above
<br> 2) Converts plastic strain back to true strain, and then to engineering strain
<br> 3) Finds the index of nearest engineering strain value to this converted value of strain
<br> 4) Plots the engineering curve with the respective point, and prints the value of strain at which it occurs

```
find_eng_max(RD_A)
engineering_check(RD_A_Plastic,RD_A_True,RD_A,RD_A_m,'Sample A, Rolling Direction')
plt.savefig('RD_A_Consideres_Point_Instron.png')
```

Value of strain at which stress is maximum = 9.2842 %
Value of strain at which Consideres Criterion predicts necking to occur = 9.3506 %

```
find_eng_max(RD_B)
engineering_check(RD_B_Plastic,RD_B_True,RD_B,RD_B_m,'Sample B, Rolling Direction')
plt.savefig('RD_B_Consideres_Point_Instron.png')
```

Value of strain at which stress is maximum = 9.9003 %
Value of strain at which Consideres Criterion predicts necking to occur = 9.9178 %

```
find_eng_max(TD_A)
engineering_check(TD_A_Plastic,TD_A_True,TD_A,TD_A_m,'Sample A, Transverse Direction')
plt.savefig('TD_A_Consideres_Point_Instron.png')
```

Value of strain at which stress is maximum = 9.88 %
Value of strain at which Consideres Criterion predicts necking to occur = 10.76 %

```
find_eng_max(TD_B)
engineering_check(TD_B_Plastic,TD_B_True,TD_B,TD_B_m,'Sample B, Transverse Direction')
plt.savefig('TD_B_Consideres_Point_Instron.png')
```

Value of strain at which stress is maximum = 10.17 %
Value of strain at which Consideres Criterion predicts necking to occur = 10.57 %

```
find_eng_max(FFD_A)
engineering_check(FFD_A_Plastic,FFD_A_True,FFD_A,FFD_A_m,'Sample A, 45 Degrees')
plt.savefig('45deg_A_Consideres_Point_Instron.png')
```

Value of strain at which stress is maximum = 3.83 %
Value of strain at which Consideres Criterion predicts necking to occur = 8.28 %

```
find_eng_max(FFD_A)
engineering_check(FFD_B_Plastic,FFD_B_True,FFD_B,FFD_B_m,'Sample B, 45 Degrees')
plt.savefig('45deg_B_Consideres_Point_Instron.png')
```

Value of strain at which stress is maximum = 3.83 %
Value of strain at which Consideres Criterion predicts necking to occur = 8.21 %

The compared values are very close for the rolling direction, somewhat close for the transverse direction and not close for 45 degrees. The reason for discrepancy in the values for the 45 degree direction is because the stress is highest here at yield, and decreases after this.

### Outputting these values into a table

```
def return_eng_max(data):
    stress_max = np.max(data[:,0])
    index = np.where(data[:,0]==np.max(data[:,0]))[0][0]
    return data[:,1][index]
    
def find_nearest(array, value):
    array = np.asarray(array)
    idx = (np.abs(array - value)).argmin()
    return array[idx]

def return_consideres_val(plastic,true,engineering,m):
    diff = np.shape(true[:,0])[0] - np.shape(plastic[:,1])[0]
    cropped_true = true[:,0][diff:]
    index = np.where(plastic[:,1][::15]>0.03)[0][0]
    intersect = np.where(cropped_true[::15][index:]>calc_reduced_whr(plastic[:,0],plastic[:,1])[index:])[0][0] + index
    plas_strain_val = plastic[:,1][::15][intersect]
    stress_val = cropped_true[::15][intersect]
    true_strain_back = plas_strain_val + stress_val/m
    eng_strain_back = (np.exp(true_strain_back)-1)*100
    closest_val = find_nearest(engineering[:,1],eng_strain_back)
    closest_val_index = np.where(engineering[:,1]==closest_val)[0][0]
    return engineering[:,1][closest_val_index]
```

```
from IPython.display import HTML,display
import tabulate

list_1 = ['Sample A, Rolling Direction','Sample B, Rolling Direction','Sample A, Transverse Direction','Sample B, Transverse Direction','Sample A, 45 Degrees','Sample B, 45 Degrees']
list_2 = [return_consideres_val(RD_A_Plastic,RD_A_True,RD_A,RD_A_m),return_consideres_val(RD_B_Plastic,RD_B_True,RD_B,RD_B_m),return_consideres_val(TD_A_Plastic,TD_A_True,TD_A,TD_A_m),return_consideres_val(TD_B_Plastic,TD_B_True,TD_B,TD_B_m),return_consideres_val(FFD_A_Plastic,FFD_A_True,FFD_A,FFD_A_m),return_consideres_val(FFD_B_Plastic,FFD_B_True,FFD_B,FFD_B_m)]
list_3 = [return_eng_max(RD_A),return_eng_max(RD_B),return_eng_max(TD_A),return_eng_max(TD_B),return_eng_max(FFD_A),return_eng_max(FFD_B)]
                                                     
array = np.array((list_1,list_2,list_3))
table = array.T
headers= ['Sample','Consideres Strain Value for Necking (%)','Engineering Strain Value for Necking (%)']
display(HTML(tabulate.tabulate(table, headers = headers,tablefmt='html')))
```

```

```

File: 04 DIC Stress-Strain.ipynb
# DIC Analysis

#### Overview of what this notebook does:
- Uses functions from previous work to load in the data from npy files
- Some of these functions were then amended to work for data that had already been loaded in (rather than having to load the data each time)
- Functions were then produced to plot stress-strain curves from this data
<br>
<br>Then for each sample:
- A stress strain was plotted for the whole sample (i.e. with a ROI of (0,-1,0,-1), or in some cases (1,-2,1,-2)), and this was compared to the stress-strain curve of the instron data
- A deformation map of the whole sample was then plotted, and from this a ROI selected where the fracture took place. Across all samples the ROIs were kept a consistant size of 28x28 pixels
- The data (for the ROI only) is then cropped at the point of failure
- A stress strain curve was then plotted for the ROI only, and again this was compared to the (cropped) stress-strain curve of the instron data
<br>
<br>
- The  engineering stress-strain graphs for the ROIs of the DIC data are then compared by direction and by sample
- The data is then converted to true stress and strain and these curves are then compared as well

```
import numpy as np
import matplotlib.pyplot as plt
import pandas as pd
from scipy.stats import linregress
%matplotlib inline
```

### Functions from Previous Work

```
def load_voltage_data(file_name: str):
    data_setrda=pd.read_csv(file_name, skiprows=1).values
    time = data_setrda[:,0] - data_setrda[0,0]
    voltage = data_setrda[:,1]
    return time, voltage

def load_instron_data(file_name: str):
    instron_setrda = pd.read_csv(file_name, skiprows=9).values
    instron_time = instron_setrda[:,0] * 1e3
    stress = instron_setrda[:,3]
    return instron_time, stress

def mask_data(stress, voltage):
    low_percentile = 5
    high_percentile = 22
    stress_mask = (int(len(stress) / 100 * low_percentile), int(len(stress) / 100 * high_percentile))
    voltage_mask = (int(len(voltage) / 100 * low_percentile), int(len(voltage) / 100 * high_percentile))
    return stress_mask, voltage_mask

def linear_regression(x, y, mask):
    gradient = linregress(x[mask[0]:mask[1]], y[mask[0]:mask[1]])
    return gradient

def get_voltage_scaling(dic_voltage_file, instron_file):    
    time, voltage = load_voltage_data(dic_voltage_file)
    instron_time, stress = load_instron_data(instron_file)
    #plot_data(time, voltage, instron_time, stress, name)
    stress_mask, voltage_mask = mask_data(stress, voltage)
    #plot_masked_data(time, voltage, voltage_mask, instron_time, stress, stress_mask)
    voltage_gradient = linear_regression(time, voltage,voltage_mask)
    stress_gradient = linear_regression(instron_time, stress, stress_mask)
    scaling_factor = stress_gradient.slope / voltage_gradient.slope
    return scaling_factor

class Deformation_map():
    def __init__(self,path,fname) :
        self.xtrim = 0
        self.ytrim = 0
        self.path = path
        self.fname = fname
        file = open(self.path+'/'+self.fname,encoding='iso-8859-1')
        self.data = np.loadtxt(file, skiprows=1, delimiter=',')
        self.xc = self.data[:,0]
        self.yc = self.data[:,1]
        self.xd = self.data[:,2]
        self.yd = self.data[:,3]
        binning_x = min(abs(np.diff(self.xc)))
        binning_y = max(abs(np.diff(self.yc)))
        assert binning_x == binning_y
        assert binning_x % 1 == 0
        self.binning = int(binning_x)      
        self.xdim = int((self.xc.max() - self.xc.min()) / binning_x) + 1
        self.ydim = int((self.yc.max() - self.yc.min()) / binning_y) + 1
        #self.x_map = self._map(self.xd)
        #self.y_map = self._map(self.yd)
        self.x_map, _ = self._map_wmissing(self.xd)
        self.y_map, _ = self._map_wmissing(self.yd)
        self.f11 = self._grad(self.x_map)[1]
        self.f22 = self._grad(self.y_map)[0]
        self.f12 = self._grad(self.x_map)[0]
        self.f21 = self._grad(self.y_map)[1]
        self.max_shear = np.sqrt((((self.f11-self.f22)/2.)**2) + ((self.f12+self.f21)/2.)**2)
        self.max_shear = self.max_shear[self.ytrim:-self.ytrim,self.xtrim:-self.xtrim]
        self.mapshape = np.shape(self.max_shear)
    def _map(self,data_col,ydim,xdim):
        data_map=np.reshape(np.array(data_col),(int(ydim),int(xdim)))
        return data_map
    def _map_wmissing(self, data_col):
        data_map = np.full((self.ydim, self.xdim), np.nan)
        xc = self.xc - self.xc.min()
        yc = self.yc - self.yc.min()
        locs = []
        for val, x, y in zip(data_col, xc, yc):
            loc = tuple(int(d / self.binning) for d in (x, y))
            if loc in locs:
                print("Multiple data values for 1 point.")
            else:
                locs.append(loc)
            data_map[loc[1], loc[0]] = val
        return data_map, locs
    def _grad(self,data_map) :
        grad_step=min(abs((np.diff(self.xc))))
        data_grad=np.gradient(data_map,grad_step,grad_step)
        return data_grad

def average_strains(sequence,roi):
    yStart=roi[0]
    yEnd=roi[1]
    xStart=roi[2]
    xEnd=roi[3]
    e11=np.empty(np.size(sequence))
    e22=np.empty(np.size(sequence))
    for k,data in enumerate(sequence):
        e11[k]=np.log(np.mean(data.f22[yStart:yEnd,xStart:xEnd].ravel())+1)
        e22[k]=np.log(np.mean(data.f11[yStart:yEnd,xStart:xEnd].ravel())+1)
    return e11,e22

def load_macro_dic(ROI,deformation_sequence, instron_file, voltage_file):
    deformation_maps = np.load(deformation_sequence, allow_pickle=True)
    voltage_scaling = get_voltage_scaling(voltage_file, instron_file)
    time, voltage = load_voltage_data(voltage_file)
    stress_data = voltage*voltage_scaling
    strain_1, strain_2 = average_strains(deformation_maps, roi = ROI)
    average_strain_data=[strain_1, strain_2]
    return deformation_maps, stress_data, average_strain_data
```

### Loading Data

```
RD_A_npz = np.load('../Data/DIC/npz_files/RD_Timet_A.npz', allow_pickle=True)['arr_0']
RD_B_npz = np.load('../Data/DIC/npz_files/RD_Timet_B.npz', allow_pickle=True)['arr_0']
TD_A_npz = np.load('../Data/DIC/npz_files/TD_Timet_A.npz', allow_pickle=True)['arr_0']
TD_B_npz = np.load('../Data/DIC/npz_files/TD_Timet_B.npz', allow_pickle=True)['arr_0']
FFD_A_npz = np.load('../Data/DIC/npz_files/45degree_Timet_A.npz', allow_pickle=True)['arr_0']
FFD_B_npz = np.load('../Data/DIC/npz_files/45degree_Timet_B.npz', allow_pickle=True)['arr_0']
```

```
RD_A_Time, RD_A_Voltage = load_voltage_data('../Data/DIC/Voltage/RD_Timet_A_Voltage.csv')
RD_B_Time, RD_B_Voltage = load_voltage_data('../Data/DIC/Voltage/RD_Timet_B_Voltage.csv')
TD_A_Time, TD_A_Voltage = load_voltage_data('../Data/DIC/Voltage/TD_Timet_A_Voltage.csv')
TD_B_Time, TD_B_Voltage = load_voltage_data('../Data/DIC/Voltage/TD_Timet_B_Voltage.csv')
FFD_A_Time, FFD_A_Voltage = load_voltage_data('../Data/DIC/Voltage/45degree_Timet_A_Voltage.csv')
FFD_B_Time, FFD_B_Voltage = load_voltage_data('../Data/DIC/Voltage/45degree_Timet_B_Voltage.csv')
```

```
RD_A_Voltage_Scaling = get_voltage_scaling('../Data/DIC/Voltage/RD_Timet_A_Voltage.csv','../Data/Instron/RD_Timet_A.csv')
RD_B_Voltage_Scaling = get_voltage_scaling('../Data/DIC/Voltage/RD_Timet_B_Voltage.csv','../Data/Instron/RD_Timet_B.csv')
TD_A_Voltage_Scaling = get_voltage_scaling('../Data/DIC/Voltage/TD_Timet_A_Voltage.csv','../Data/Instron/TD_Timet_A.csv')
TD_B_Voltage_Scaling = get_voltage_scaling('../Data/DIC/Voltage/TD_Timet_B_Voltage.csv','../Data/Instron/TD_Timet_B.csv')
FFD_A_Voltage_Scaling = get_voltage_scaling('../Data/DIC/Voltage/45degree_Timet_A_Voltage.csv','../Data/Instron/45degree_Timet_A.csv')
FFD_B_Voltage_Scaling = get_voltage_scaling('../Data/DIC/Voltage/45degree_Timet_B_Voltage.csv','../Data/Instron/45degree_Timet_B.csv')
```

```
RD_A_Instron = np.loadtxt('../Data/Instron/RD_Timet_A.csv', delimiter=',', skiprows=10)
RD_B_Instron = np.loadtxt('../Data/Instron/RD_Timet_B.csv', delimiter=',', skiprows=10)
TD_A_Instron = np.loadtxt('../Data/Instron/TD_Timet_A.csv', delimiter=',', skiprows=10)
TD_B_Instron = np.loadtxt('../Data/Instron/TD_Timet_B.csv', delimiter=',', skiprows=10)
FFD_A_Instron = np.loadtxt('../Data/Instron/45degree_Timet_A.csv', delimiter=',', skiprows=10)
FFD_B_Instron = np.loadtxt('../Data/Instron/45degree_Timet_B.csv', delimiter=',', skiprows=10)
```

### Modified Functions (for already loaded data)

```
def load_DIC(ROI,npz_data,voltage_data,voltage_scaling):
    deformation_maps = npz_data
    stress_data = voltage_data*voltage_scaling
    strain_1, strain_2 = average_strains(npz_data, roi = ROI)
    average_strain_data=[strain_1, strain_2]
    return deformation_maps, stress_data, average_strain_data
```

### Functions for Plotting

```
def plot_DIC(strain,stress):
    plt.plot(strain,stress,label='DIC')
    plt.xlabel("Strain")
    plt.ylabel("Stress (MPa)")
    plt.legend(loc='best')
    
def plot_instron(eng_strain,eng_stress):
    plt.plot((eng_strain/100),eng_stress, label="Instron")
    plt.xlabel("Strain")
    plt.ylabel("Stress (MPa)")
    plt.legend(loc='best')
```

### Sample A, Rolling Direction

```
#Plotting Whole Sample
defmap,RD_A_Stress_Sample,RD_A_Strain_Sample = load_DIC((0,-1,0,-1),RD_A_npz,RD_A_Voltage,RD_A_Voltage_Scaling)
plot_DIC(RD_A_Strain_Sample[0],RD_A_Stress_Sample)
plot_instron(RD_A_Instron[:,9],RD_A_Instron[:,3])
```

```
plt.imshow(RD_A_npz[-1].f22)
plt.savefig('RD_A_Strain_map.png');
```

```
print(np.shape(RD_A_npz[-1].f22))
plt.imshow(RD_A_npz[-1].f22[31:59]);
#Means new ROI should be (31,59,0,28)
```

(189, 28)

```
#Cropping and Plotting ROI (with cropped Instron)
defmap,RD_A_Stress_ROI,RD_A_Strain_ROI = load_DIC((31,59,0,28),RD_A_npz,RD_A_Voltage,RD_A_Voltage_Scaling)
RD_A_Stress_ROI_Cropped = RD_A_Stress_ROI[0:1124]
RD_A_Strain_ROI_Cropped = RD_A_Strain_ROI[0][0:1124]
plot_DIC(RD_A_Strain_ROI_Cropped,RD_A_Stress_ROI_Cropped)

RD_A_Eng_Stress_Cropped = RD_A_Instron[:,3][0:2238]
RD_A_Eng_Strain_Cropped = RD_A_Instron[:,9][0:2238]
plot_instron(RD_A_Eng_Strain_Cropped,RD_A_Eng_Stress_Cropped)
plt.title('Sample A, Rolling Direction')
plt.savefig('RD_A_Compare_Engineering_DIC_Instron.png');
```

### Sample B, Rolling Direction

```
#Plotting Whole Sample
defmap,RD_B_Stress_Sample,RD_B_Strain_Sample = load_DIC((1,-2,1,-2),RD_B_npz[:-1],RD_B_Voltage,RD_B_Voltage_Scaling)
plot_DIC(RD_B_Strain_Sample[0],RD_B_Stress_Sample)
plot_instron(RD_B_Instron[:,9],RD_B_Instron[:,3])
```

```
plt.imshow(RD_B_npz[-1].f22)
plt.savefig('RD_B_Strain_map.png');
```

```
print(np.shape(RD_B_npz[-1].f22))
plt.imshow(RD_B_npz[-1].f22[57:85]);
#Means new ROI should be (57,85,0,28)
```

(187, 28)

```
#Cropping and Plotting ROI (with cropped Instron)
defmap,RD_B_Stress_ROI,RD_B_Strain_ROI = load_DIC((57,85,0,28),RD_B_npz[:-1],RD_B_Voltage,RD_B_Voltage_Scaling)
RD_B_Stress_ROI_Cropped = RD_B_Stress_ROI[0:1191]
RD_B_Strain_ROI_Cropped = RD_B_Strain_ROI[0][0:1191]
plot_DIC(RD_B_Strain_ROI_Cropped,RD_B_Stress_ROI_Cropped)

RD_B_Eng_Stress_Cropped = RD_B_Instron[:,3][0:2359]
RD_B_Eng_Strain_Cropped = RD_B_Instron[:,9][0:2359]
plot_instron(RD_B_Eng_Strain_Cropped,RD_B_Eng_Stress_Cropped)
plt.title('Sample B, Rolling Direction')
plt.savefig('RD_B_Compare_Engineering_DIC_Instron.png');
```

### Sample A, Transverse Direction

```
#Plotting Whole Sample
defmap,TD_A_Stress_Sample,TD_A_Strain_Sample = load_DIC((1,-2,1,-2),TD_A_npz[:-1],TD_A_Voltage,TD_A_Voltage_Scaling)
plot_DIC(TD_A_Strain_Sample[0],TD_A_Stress_Sample)
plot_instron(TD_A_Instron[:,9],TD_A_Instron[:,3])
```

```
plt.imshow(TD_A_npz[-1].f22)
plt.savefig('TD_A_Strain_map.png');
```

```
print(np.shape(TD_A_npz[-1].f22))
plt.imshow(TD_A_npz[-1].f22[90:118]);
#Means new ROI should be (90,118,0,28)
```

(187, 28)

```
#Cropping and Plotting ROI (with cropped Instron)
defmap,TD_A_Stress_ROI,TD_A_Strain_ROI = load_DIC((90,118,0,28),TD_A_npz[:-1],TD_A_Voltage,TD_A_Voltage_Scaling)
TD_A_Stress_ROI_Cropped = TD_A_Stress_ROI[0:1308]
TD_A_Strain_ROI_Cropped = TD_A_Strain_ROI[0][0:1308]
plot_DIC(TD_A_Strain_ROI_Cropped,TD_A_Stress_ROI_Cropped)

TD_A_Eng_Stress_Cropped = TD_A_Instron[:,3][0:2582]
TD_A_Eng_Strain_Cropped = TD_A_Instron[:,9][0:2582]
plot_instron(TD_A_Eng_Strain_Cropped,TD_A_Eng_Stress_Cropped)
plt.title('Sample A, Transverse Direction')
plt.savefig('TD_A_Compare_Engineering_DIC_Instron.png');
```

### Sample B, Transverse Direction

```
#Plotting Whole Sample
defmap,TD_B_Stress_Sample,TD_B_Strain_Sample = load_DIC((1,-2,1,-2),TD_B_npz[:-1],TD_B_Voltage,TD_B_Voltage_Scaling)
plot_DIC(TD_B_Strain_Sample[0],TD_B_Stress_Sample)
plot_instron(TD_B_Instron[:,9],TD_B_Instron[:,3])
```

```
plt.imshow(TD_B_npz[-1].f22)
plt.savefig('TD_B_Strain_map.png');
```

```
print(np.shape(TD_B_npz[-1].f22))
plt.imshow(TD_B_npz[-1].f22[102:130]);
#Means new ROI should be (102,130,0,28)
```

(187, 28)

```
#Cropping and Plotting ROI (with cropped Instron)
defmap,TD_B_Stress_ROI,TD_B_Strain_ROI = load_DIC((102,130,0,28),TD_B_npz[:-1],TD_B_Voltage,TD_B_Voltage_Scaling)
TD_B_Stress_ROI_Cropped = TD_B_Stress_ROI[0:1303]
TD_B_Strain_ROI_Cropped = TD_B_Strain_ROI[0][0:1303]
plot_DIC(TD_B_Strain_ROI_Cropped,TD_B_Stress_ROI_Cropped)

TD_B_Eng_Stress_Cropped = TD_B_Instron[:,3][0:2568]
TD_B_Eng_Strain_Cropped = TD_B_Instron[:,9][0:2568]
plot_instron(TD_B_Eng_Strain_Cropped,TD_B_Eng_Stress_Cropped)
plt.title('Sample B, Transverse Direction')
plt.savefig('TD_B_Compare_Engineering_DIC_Instron.png');
```

### Sample A, 45 Degrees

```
#Plotting Whole Sample
defmap,FFD_A_Stress_Sample,FFD_A_Strain_Sample = load_DIC((1,-2,1,-2),FFD_A_npz[:-1],FFD_A_Voltage,FFD_A_Voltage_Scaling)
plot_DIC(FFD_A_Strain_Sample[0],FFD_A_Stress_Sample)
plot_instron(FFD_A_Instron[:,9],FFD_A_Instron[:,3])
```

```
plt.imshow(FFD_A_npz[-1].f22)
plt.savefig('45deg_A_Strain_map.png');
```

```
print(np.shape(FFD_A_npz[-1].f22))
plt.imshow(FFD_A_npz[-1].f22[90:118]);
#Means new ROI should be (90,118,0,28)
```

(184, 28)

```
#Cropping and Plotting ROI (with cropped Instron)
defmap,FFD_A_Stress_ROI,FFD_A_Strain_ROI = load_DIC((90,118,0,28),FFD_A_npz[:-1],FFD_A_Voltage,FFD_A_Voltage_Scaling)
FFD_A_Stress_ROI_Cropped = FFD_A_Stress_ROI[0:1513]
FFD_A_Strain_ROI_Cropped = FFD_A_Strain_ROI[0][0:1513]
plot_DIC(FFD_A_Strain_ROI_Cropped,FFD_A_Stress_ROI_Cropped)

FFD_A_Eng_Stress_Cropped = FFD_A_Instron[:,3][0:3005]
FFD_A_Eng_Strain_Cropped = FFD_A_Instron[:,9][0:3005]
plot_instron(FFD_A_Eng_Strain_Cropped,FFD_A_Eng_Stress_Cropped)
plt.title('Sample A, 45 Degrees')
plt.savefig('45deg_A_Compare_Engineering_DIC_Instron.png');
```

### Sample B, 45 Degrees

```
#Plotting Whole Sample
defmap,FFD_B_Stress_Sample,FFD_B_Strain_Sample = load_DIC((1,-2,1,-2),FFD_B_npz[:-1],FFD_B_Voltage,FFD_B_Voltage_Scaling)
plot_DIC(FFD_B_Strain_Sample[0],FFD_B_Stress_Sample)
plot_instron(FFD_B_Instron[:,9],FFD_B_Instron[:,3])
```

```
plt.imshow(FFD_B_npz[-1].f22)
plt.savefig('45deg_B_Strain_map.png');
```

```
print(np.shape(FFD_B_npz[-1].f22))
plt.imshow(FFD_B_npz[-1].f22[90:118]);
#Means new ROI should be (90,118,0,28)
```

(184, 27)

```
#Cropping and Plotting ROI (with cropped Instron)
defmap,FFD_B_Stress_ROI,FFD_B_Strain_ROI = load_DIC((90,118,0,28),FFD_B_npz[:-1],FFD_B_Voltage,FFD_B_Voltage_Scaling)
FFD_B_Stress_ROI_Cropped = FFD_B_Stress_ROI[0:1475]
FFD_B_Strain_ROI_Cropped = FFD_B_Strain_ROI[0][0:1475]
plot_DIC(FFD_B_Strain_ROI_Cropped,FFD_B_Stress_ROI_Cropped)

FFD_B_Eng_Stress_Cropped = FFD_B_Instron[:,3][0:2928]
FFD_B_Eng_Strain_Cropped = FFD_B_Instron[:,9][0:2928]
plot_instron(FFD_B_Eng_Strain_Cropped,FFD_B_Eng_Stress_Cropped)
plt.title('Sample B, 45 Degrees')
plt.savefig('45deg_B_Compare_Engineering_DIC_Instron.png');
```

#### Notes on what the above graphs show:
Across all of the samples, the final strain at failure is smaller for the whole sample DIC than for the whole sample in the Instron test. This is because the Instron test data also includes the elastic compliance of the machine, which is removed by doing the analysis with DIC.
<br> However, it can also be seen across all samples that the final strain at failure when just using the ROI is much larger than that of the Instron data, because the region being observed is where the strain is concentrated in the sample.

```
#The selected ROIs for each sample:
RD_A_ROI = (31,59,0,28)
RD_B_ROI = (57,85,0,28)
TD_A_ROI = (90,118,0,28)
TD_B_ROI = (102,130,0,28)
FFD_A_ROI = (90,118,0,28)
FFD_B_ROI = (90,118,0,28)
```

### Comparing the DIC graphs (Engineering Stress-Strain Data)

```
def namestr(obj, namespace):
    return [name for name in namespace if namespace[name] is obj][0]

def plot_DIC_compare(strain,stress):
    if 'RD_A' in namestr(strain, globals()):
        name='Rolling Direction, Sample A'
    if 'RD_B' in namestr(strain, globals()):
        name='Rolling Direction, Sample B'
    if 'TD_A' in namestr(strain, globals()):
        name='Transverse Direction, Sample A'
    if 'TD_B' in namestr(strain, globals()):
        name='Transverse Direction, Sample B'
    if 'FFD_A' in namestr(strain, globals()):
        name='45 Degrees, Sample A'
    if 'FFD_B' in namestr(strain, globals()):
        name='45 Degrees, Sample B'
    plt.plot(strain,stress,label=name)
    plt.xlabel("Strain")
    plt.ylabel("Stress (MPa)")
    plt.legend(loc='best')
```

```
plot_DIC_compare(RD_A_Strain_ROI_Cropped,RD_A_Stress_ROI_Cropped)
plot_DIC_compare(TD_A_Strain_ROI_Cropped,TD_A_Stress_ROI_Cropped)
plot_DIC_compare(FFD_A_Strain_ROI_Cropped,FFD_A_Stress_ROI_Cropped)
plt.title('Sample A')
plt.savefig('Sample_A_Engineering_DIC.png');
```

```
plot_DIC_compare(RD_B_Strain_ROI_Cropped,RD_B_Stress_ROI_Cropped)
plot_DIC_compare(TD_B_Strain_ROI_Cropped,TD_B_Stress_ROI_Cropped)
plot_DIC_compare(FFD_B_Strain_ROI_Cropped,FFD_B_Stress_ROI_Cropped)
plt.title('Sample B')
plt.savefig('Sample_B_Engineering_DIC.png');
```

```
plot_DIC_compare(RD_A_Strain_ROI_Cropped,RD_A_Stress_ROI_Cropped)
plot_DIC_compare(RD_B_Strain_ROI_Cropped,RD_B_Stress_ROI_Cropped)
plt.title('Rolling Direction')
plt.savefig('RD_Engineering_DIC.png');
```

```
plot_DIC_compare(TD_A_Strain_ROI_Cropped,TD_A_Stress_ROI_Cropped)
plot_DIC_compare(TD_B_Strain_ROI_Cropped,TD_B_Stress_ROI_Cropped)
plt.title('Transverse Direction')
plt.savefig('TD_Engineering_DIC.png');
```

```
plot_DIC_compare(FFD_A_Strain_ROI_Cropped,FFD_A_Stress_ROI_Cropped)
plot_DIC_compare(FFD_B_Strain_ROI_Cropped,FFD_B_Stress_ROI_Cropped)
plt.title('45 Degrees')
plt.savefig('45deg_Engineering_DIC.png');
```

```
plot_DIC_compare(RD_A_Strain_ROI_Cropped,RD_A_Stress_ROI_Cropped)
plot_DIC_compare(RD_B_Strain_ROI_Cropped,RD_B_Stress_ROI_Cropped)
plot_DIC_compare(TD_A_Strain_ROI_Cropped,TD_A_Stress_ROI_Cropped)
plot_DIC_compare(TD_B_Strain_ROI_Cropped,TD_B_Stress_ROI_Cropped)
plot_DIC_compare(FFD_A_Strain_ROI_Cropped,FFD_A_Stress_ROI_Cropped)
plot_DIC_compare(FFD_B_Strain_ROI_Cropped,FFD_B_Stress_ROI_Cropped)
plt.title('All Samples')
plt.savefig('All_Samples_Engineering_DIC.png');
```

### Converting to True Stress-Strain

```
def true_stress(stress,strain):
    return stress*(1+(strain))
def true_strain(strain):
    return (np.log(1+(strain)))

RD_A_True_Stress = true_stress(RD_A_Stress_ROI_Cropped,RD_A_Strain_ROI_Cropped)
RD_A_True_Strain = true_strain(RD_A_Strain_ROI_Cropped)
RD_B_True_Stress = true_stress(RD_B_Stress_ROI_Cropped,RD_B_Strain_ROI_Cropped)
RD_B_True_Strain = true_strain(RD_B_Strain_ROI_Cropped)

TD_A_True_Stress = true_stress(TD_A_Stress_ROI_Cropped,TD_A_Strain_ROI_Cropped)
TD_A_True_Strain = true_strain(TD_A_Strain_ROI_Cropped)
TD_B_True_Stress = true_stress(TD_B_Stress_ROI_Cropped,TD_B_Strain_ROI_Cropped)
TD_B_True_Strain = true_strain(TD_B_Strain_ROI_Cropped)

FFD_A_True_Stress = true_stress(FFD_A_Stress_ROI_Cropped,FFD_A_Strain_ROI_Cropped)
FFD_A_True_Strain = true_strain(FFD_A_Strain_ROI_Cropped)
FFD_B_True_Stress = true_stress(FFD_B_Stress_ROI_Cropped,FFD_B_Strain_ROI_Cropped)
FFD_B_True_Strain = true_strain(FFD_B_Strain_ROI_Cropped)
```

### Comparing the DIC graphs (True Stress-Strain Data)

```
plot_DIC_compare(RD_A_True_Strain,RD_A_True_Stress)
plot_DIC_compare(TD_A_True_Strain,TD_A_True_Stress)
plot_DIC_compare(FFD_A_True_Strain,FFD_A_True_Stress)
plt.title('Sample A')
plt.savefig('Sample_A_True_DIC.png');
```

```
plot_DIC_compare(RD_B_True_Strain,RD_B_True_Stress)
plot_DIC_compare(TD_B_True_Strain,TD_B_True_Stress)
plot_DIC_compare(FFD_B_True_Strain,FFD_B_True_Stress)
plt.title('Sample B')
plt.savefig('Sample_B_True_DIC.png');
```

```
plot_DIC_compare(RD_A_True_Strain,RD_A_True_Stress)
plot_DIC_compare(RD_B_True_Strain,RD_B_True_Stress)
plt.title('Rolling Direction')
plt.savefig('RD_True_DIC.png');
```

```
plot_DIC_compare(TD_A_True_Strain,TD_A_True_Stress)
plot_DIC_compare(TD_B_True_Strain,TD_B_True_Stress)
plt.title('Transverse Direction')
plt.savefig('TD_True_DIC.png');
```

```
plot_DIC_compare(FFD_A_True_Strain,FFD_A_True_Stress)
plot_DIC_compare(FFD_B_True_Strain,FFD_B_True_Stress)
plt.title('45 Degrees')
plt.savefig('45deg_True_DIC.png');
```

From these comparison graphs, the following oberservations can be made:
- Similarly to the Instron data, the graphs comparing samples for each direction are much closer in shape than the graphs comparing directions for each sample.
- This means that the repeats were fairly accuracte, and hance the data comparing the different directions can be used to make overservations about the dutility. 
- Both samples A and B show that the samples tested in the rolling direction had the highest yeild.
- The rolling and transverse directions have higher work hardening than 45 degrees. 
- In both cases, the sample tested at 45 degrees showed the longest elongation to failure.
- The Young's modulus was very consistant for all three directions.

```
plot_DIC_compare(RD_A_True_Strain,RD_A_True_Stress)
plot_DIC_compare(RD_B_True_Strain,RD_B_True_Stress)
plot_DIC_compare(TD_A_True_Strain,TD_A_True_Stress)
plot_DIC_compare(TD_B_True_Strain,TD_B_True_Stress)
plot_DIC_compare(FFD_A_True_Strain,FFD_A_True_Stress)
plot_DIC_compare(FFD_B_True_Strain,FFD_B_True_Stress)
plt.title('All Samples')
plt.savefig('All_Samples_True_DIC.png');
```

```

```
